Repository: PV-Lab/chem-xrd

# Chem-XRD

### Tested enviornment
- Windows 11, version 23H2
- NVIDIA GeForce GTX 3080/4090

### Create and activate new enviornment in anaconda prompt (5-10 min)
```bash
conda create -n chem_xrd python=3.8.18
```
```bash
conda activate chem_xrd
```

### Setting up Pytorch
To install the CPU version on Linux and Windows
```bash
pip install torch==1.13.1+cpu torchvision==0.14.1+cpu torchaudio==0.13.1 --extra-index-url https://download.pytorch.org/whl/cpu
```
OR To install the GPU version (with CUDA==11.7 and cuDNN>=8.5.0)
```bash
pip install torch==1.13.1+cu117 torchvision==0.14.1+cu117 torchaudio==0.13.1 --extra-index-url https://download.pytorch.org/whl/cu117
```
See also: https://pytorch.org/get-started/previous-versions/

File: cif/161481.cif

#(C) 2024 by FIZ Karlsruhe - Leibniz Institute for Information Infrastructure.  All rights reserved.
data_161481-ICSD
_database_code_ICSD 161481
_audit_creation_date 2009-02-01
_chemical_name_common 'Cesium triiodoplumbate - HT'
_chemical_formula_structural 'Cs (Pb I3)'
_chemical_formula_sum 'Cs1 I3 Pb1'
_chemical_name_structure_type Perovskite#CaTiO3
_exptl_crystal_density_diffrn 4.81
_diffrn_ambient_temperature 634.
_citation_title

;
High-temperature structural evolution of caesium and rubidium triiodoplumbates
;
loop_
_citation_id
_citation_journal_full
_citation_year
_citation_journal_volume
_citation_page_first
_citation_page_last
_citation_journal_id_ASTM
primary 'Journal of Physics and Chemistry of Solids' 2008 69 2520 2526 JPCSAW
loop_
_citation_author_citation_id
_citation_author_name
primary 'Trots, D.M.'
primary 'Myagkota, S.V.'
_cell_length_a 6.28940(19)
_cell_length_b 6.28940(19)
_cell_length_c 6.28940(19)
_cell_angle_alpha 90.
_cell_angle_beta 90.
_cell_angle_gamma 90.
_cell_volume 248.79
_cell_formula_units_Z 1
_space_group_name_H-M_alt 'P m -3 m'
_space_group_IT_number 221
loop_
_space_group_symop_id
_space_group_symop_operation_xyz
1 'z, y, -x'
2 'y, x, -z'
3 'x, z, -y'
4 'z, x, -y'
5 'y, z, -x'
6 'x, y, -z'
7 'z, -y, x'
8 'y, -x, z'
9 'x, -z, y'
10 'z, -x, y'
11 'y, -z, x'
12 'x, -y, z'
13 '-z, y, x'
14 '-y, x, z'
15 '-x, z, y'
16 '-z, x, y'
17 '-y, z, x'
18 '-x, y, z'
19 '-z, -y, -x'
20 '-y, -x, -z'
21 '-x, -z, -y'
22 '-z, -x, -y'
23 '-y, -z, -x'
24 '-x, -y, -z'
25 '-z, -y, x'
26 '-y, -x, z'
27 '-x, -z, y'
28 '-z, -x, y'
29 '-y, -z, x'
30 '-x, -y, z'
31 '-z, y, -x'
32 '-y, x, -z'
33 '-x, z, -y'
34 '-z, x, -y'
35 '-y, z, -x'
36 '-x, y, -z'
37 'z, -y, -x'
38 'y, -x, -z'
39 'x, -z, -y'
40 'z, -x, -y'
41 'y, -z, -x'
42 'x, -y, -z'
43 'z, y, x'
44 'y, x, z'
45 'x, z, y'
46 'z, x, y'
47 'y, z, x'
48 'x, y, z'
loop_
_atom_type_symbol
_atom_type_oxidation_number
Cs1+ 1
Pb2+ 2
I1- -1
loop_
_atom_site_label
_atom_site_type_symbol
_atom_site_symmetry_multiplicity
_atom_site_Wyckoff_symbol
_atom_site_fract_x
_atom_site_fract_y
_atom_site_fract_z
_atom_site_U_iso_or_equiv
_atom_site_occupancy
Cs1 Cs1+ 1 b 0.5 0.5 0.5 0.159(2) 1.
Pb1 Pb2+ 1 a 0 0 0 0.0392(9) 1.
I1 I1- 3 d 0.5 0 0 0.194(3) 1.
loop_
_atom_site_aniso_label
_atom_site_aniso_type_symbol
_atom_site_aniso_U_11
_atom_site_aniso_U_22
_atom_site_aniso_U_33
_atom_site_aniso_U_12
_atom_site_aniso_U_13
_atom_site_aniso_U_23
I1 I1- 0.015(2) 0.283(3) 0.283(3) 0. 0. 0.
#End of TTdata_161481-ICSD

File: cif/201251.cif

#(C) 2024 by FIZ Karlsruhe - Leibniz Institute for Information Infrastructure.  All rights reserved.
data_201251-ICSD
_database_code_ICSD 201251
_audit_creation_date 1981-12-31
_chemical_name_common 'Cesium lead(II) trichloride'
_chemical_formula_structural 'Cs Pb Cl3'
_chemical_formula_sum 'Cl3 Cs1 Pb1'
_chemical_name_structure_type Perovskite#CaTiO3
_exptl_crystal_density_diffrn 4.21
_diffrn_ambient_temperature 325.
_citation_title

;
High-resolution studies of cubic Perovskites by elastic neutron diffraction II
- Sr Ti O3, K Mn F3, Rb Ca F3 and Cs Pb Cl3
;
loop_
_citation_id
_citation_journal_full
_citation_year
_citation_journal_volume
_citation_page_first
_citation_page_last
_citation_journal_id_ASTM
primary 'Journal of Physics C: Solid State Physics' 1981 14 1713 1736 JPSOAW
loop_
_citation_author_citation_id
_citation_author_name
primary 'Hutton, J.'
primary 'Nelmes, R.J.'
_cell_length_a 5.605
_cell_length_b 5.605
_cell_length_c 5.605
_cell_angle_alpha 90.
_cell_angle_beta 90.
_cell_angle_gamma 90.
_cell_volume 176.09
_cell_formula_units_Z 1
_space_group_name_H-M_alt 'P m -3 m'
_space_group_IT_number 221
loop_
_space_group_symop_id
_space_group_symop_operation_xyz
1 'z, y, -x'
2 'y, x, -z'
3 'x, z, -y'
4 'z, x, -y'
5 'y, z, -x'
6 'x, y, -z'
7 'z, -y, x'
8 'y, -x, z'
9 'x, -z, y'
10 'z, -x, y'
11 'y, -z, x'
12 'x, -y, z'
13 '-z, y, x'
14 '-y, x, z'
15 '-x, z, y'
16 '-z, x, y'
17 '-y, z, x'
18 '-x, y, z'
19 '-z, -y, -x'
20 '-y, -x, -z'
21 '-x, -z, -y'
22 '-z, -x, -y'
23 '-y, -z, -x'
24 '-x, -y, -z'
25 '-z, -y, x'
26 '-y, -x, z'
27 '-x, -z, y'
28 '-z, -x, y'
29 '-y, -z, x'
30 '-x, -y, z'
31 '-z, y, -x'
32 '-y, x, -z'
33 '-x, z, -y'
34 '-z, x, -y'
35 '-y, z, -x'
36 '-x, y, -z'
37 'z, -y, -x'
38 'y, -x, -z'
39 'x, -z, -y'
40 'z, -x, -y'
41 'y, -z, -x'
42 'x, -y, -z'
43 'z, y, x'
44 'y, x, z'
45 'x, z, y'
46 'z, x, y'
47 'y, z, x'
48 'x, y, z'
loop_
_atom_type_symbol
_atom_type_oxidation_number
Cs1+ 1
Pb2+ 2
Cl1- -1
loop_
_atom_site_label
_atom_site_type_symbol
_atom_site_symmetry_multiplicity
_atom_site_Wyckoff_symbol
_atom_site_fract_x
_atom_site_fract_y
_atom_site_fract_z
_atom_site_U_iso_or_equiv
_atom_site_occupancy
Cs1 Cs1+ 1 a 0 0 0 0.082(1) 1.
Pb1 Pb2+ 1 b 0.5 0.5 0.5 0.0249(4) 1.
Cl1 Cl1- 3 c 0 0.5 0.5 . 1.
loop_
_atom_site_aniso_label
_atom_site_aniso_type_symbol
_atom_site_aniso_U_11
_atom_site_aniso_U_22
_atom_site_aniso_U_33
_atom_site_aniso_U_12
_atom_site_aniso_U_13
_atom_site_aniso_U_23
Cl1 Cl1- 0.194(1) 0.194(1) 0.0233(3) 0.00001 0.00001 0.00001
#End of TTdata_201251-ICSD

File: cif/21955.cif

#(C) 2024 by FIZ Karlsruhe - Leibniz Institute for Information Infrastructure.  All rights reserved.
data_21955-ICSD
_database_code_ICSD 21955
_audit_creation_date 2019-08-01
_chemical_name_common 'Cesium triiodoplumbate - gamma'
_chemical_formula_structural 'Cs Pb I3'
_chemical_formula_sum 'Cs1 I3 Pb1'
_chemical_name_structure_type Perovskite#GdFeO3
_exptl_crystal_density_diffrn 5.02
_diffrn_ambient_temperature 298.
_citation_title

;
Thermodynamically stable orthorhombic gamma-CsPbI3 thin films for
high-performance photovoltaics
;
loop_
_citation_id
_citation_journal_full
_citation_year
_citation_journal_volume
_citation_page_first
_citation_page_last
_citation_journal_id_ASTM
primary 'Journal of the American Chemical Society' 2018 140 11716 11725 JACSAT
loop_
_citation_author_citation_id
_citation_author_name
primary 'Zhao, Boya'
primary 'Jin, Shi-Feng'
primary 'Huang, Sheng'
primary 'Liu, Ning'
primary 'Ma, Jing-Yuan'
primary 'Xue, Ding-Jiang'
primary 'Han, Qiwei'
primary 'Ding, Jie'
primary 'Ge, Qian-Qing'
primary 'Feng, Yaqing'
primary 'Hu, Jin-Song'
_cell_length_a 8.6464(14)
_cell_length_b 8.8182(17)
_cell_length_c 12.520(2)
_cell_angle_alpha 90.
_cell_angle_beta 90.
_cell_angle_gamma 90.
_cell_volume 954.59
_cell_formula_units_Z 4
_space_group_name_H-M_alt 'P b n m'
_space_group_IT_number 62
loop_
_space_group_symop_id
_space_group_symop_operation_xyz
1 '-x+1/2, y+1/2, z'
2 'x, y, -z+1/2'
3 'x+1/2, -y+1/2, z+1/2'
4 '-x, -y, -z'
5 'x+1/2, -y+1/2, -z'
6 '-x, -y, z+1/2'
7 '-x+1/2, y+1/2, -z+1/2'
8 'x, y, z'
loop_
_atom_type_symbol
_atom_type_oxidation_number
Cs1+ 1
Pb2+ 2
I1- -1
loop_
_atom_site_label
_atom_site_type_symbol
_atom_site_symmetry_multiplicity
_atom_site_Wyckoff_symbol
_atom_site_fract_x
_atom_site_fract_y
_atom_site_fract_z
_atom_site_U_iso_or_equiv
_atom_site_occupancy
Cs1 Cs1+ 4 c 0.9923(15) 1.0451(19) 0.25 0.286(8) 1.
Pb1 Pb2+ 4 b 0.5 0. 0. 0.207(4) 1.
I1 I1- 4 c 0.0661(12) 0.5052(19) 0.25 0.259(9) 1.
I2 I1- 8 d 0.8030(7) 0.2033(12) 0.0208(9) 0.211(5) 1.
#End of TTdata_21955-ICSD

File: cif/230491.cif

#(C) 2024 by FIZ Karlsruhe - Leibniz Institute for Information Infrastructure.  All rights reserved.
data_230491-ICSD
_database_code_ICSD 230491
_audit_creation_date 2019-02-01
_chemical_name_common 'Methanimidamide lead iodide (1/1/3) - delta phase'
_chemical_formula_structural '(C H (N H2)2) Pb I3'
_chemical_formula_sum 'C1 H5 I3 N2 Pb1'
_exptl_crystal_density_diffrn 4.18
_diffrn_ambient_temperature 300.
_citation_title 'Phase behavior and polymorphism of formamidinium lead iodide'
loop_
_citation_id
_citation_journal_full
_citation_year
_citation_journal_volume
_citation_page_first
_citation_page_last
_citation_journal_id_ASTM
primary 'Chemistry of Materials' 2018 30 3768 3778 CMATEX
loop_
_citation_author_citation_id
_citation_author_name
primary 'Weber, Oliver J.'
primary 'Ghosh, Dibyajyoti'
primary 'Gaines, Sam'
primary 'Henry, Paul F.'
primary 'Walker, Alison B.'
primary 'Islam, M.Saiful'
primary 'Weller, Mark T.'
_cell_length_a 8.5891(49)
_cell_length_b 8.5891(49)
_cell_length_c 7.853(71)
_cell_angle_alpha 90.
_cell_angle_beta 90.
_cell_angle_gamma 120.
_cell_volume 501.72
_cell_formula_units_Z 2
_space_group_name_H-M_alt 'P 63/m m c'
_space_group_IT_number 194
loop_
_space_group_symop_id
_space_group_symop_operation_xyz
1 'x, x-y, -z+1/2'
2 '-x+y, y, -z+1/2'
3 '-y, -x, -z+1/2'
4 '-x+y, -x, -z+1/2'
5 '-y, x-y, -z+1/2'
6 'x, y, -z+1/2'
7 '-x, -x+y, z+1/2'
8 'x-y, -y, z+1/2'
9 'y, x, z+1/2'
10 'x-y, x, z+1/2'
11 'y, -x+y, z+1/2'
12 '-x, -y, z+1/2'
13 '-x, -x+y, -z'
14 'x-y, -y, -z'
15 'y, x, -z'
16 'x-y, x, -z'
17 'y, -x+y, -z'
18 '-x, -y, -z'
19 'x, x-y, z'
20 '-x+y, y, z'
21 '-y, -x, z'
22 '-x+y, -x, z'
23 '-y, x-y, z'
24 'x, y, z'
loop_
_atom_type_symbol
_atom_type_oxidation_number
Pb2+ 2
I1- -1
N3- -3
C2+ 2
H1+ 1
loop_
_atom_site_label
_atom_site_type_symbol
_atom_site_symmetry_multiplicity
_atom_site_Wyckoff_symbol
_atom_site_fract_x
_atom_site_fract_y
_atom_site_fract_z
_atom_site_U_iso_or_equiv
_atom_site_occupancy
Pb1 Pb2+ 2 a 0 0 0 0.0320(26) 1.
I1 I1- 6 h 0.82957(56) 0.17043(56) 0.25 0.0507(31) 1.
N1 N3- 24 l 0.2612(43) 0.6414(67) 0.1224(41) 0.0693(55) 0.0833
N2 N3- 24 l 0.3518(49) 0.7322(76) 0.3914(43) 0.0693(55) 0.0833
C1 C2+ 24 l 0.3889(35) 0.7128(39) 0.2351(34) 0.0693(55) 0.0833
H1 H1+ 24 l 0.5221(39) 0.7548(89) 0.1999(34) 0.0693(55) 0.0833
H2 H1+ 24 l 0.2261(71) 0.69264(141) 0.4247(57) 0.0693(55) 0.0833
H3 H1+ 24 l 0.4491(66) 0.7867(73) 0.4774(49) 0.0693(55) 0.0833
H4 H1+ 24 l 0.2895(59) 0.6266(69) 0.0033(53) 0.0693(55) 0.0833
H5 H1+ 24 l 0.1355(55) 0.6017(130) 0.1557(56) 0.0693(55) 0.0833
#End of TTdata_230491-ICSD

File: cif/230492.cif

#(C) 2024 by FIZ Karlsruhe - Leibniz Institute for Information Infrastructure.  All rights reserved.
data_230492-ICSD
_database_code_ICSD 230492
_audit_creation_date 2019-02-01
_chemical_name_common 'Methanimidamide lead iodide (1/1/3) - beta phase'
_chemical_formula_structural '(C H (N H2)2) Pb I3'
_chemical_formula_sum 'C1 H5 I3 N2 Pb1'
_exptl_crystal_density_diffrn 4.83
_diffrn_ambient_temperature 200.
_citation_title 'Phase behavior and polymorphism of formamidinium lead iodide'
loop_
_citation_id
_citation_journal_full
_citation_year
_citation_journal_volume
_citation_page_first
_citation_page_last
_citation_journal_id_ASTM
primary 'Chemistry of Materials' 2018 30 3768 3778 CMATEX
loop_
_citation_author_citation_id
_citation_author_name
primary 'Weber, Oliver J.'
primary 'Ghosh, Dibyajyoti'
primary 'Gaines, Sam'
primary 'Henry, Paul F.'
primary 'Walker, Alison B.'
primary 'Islam, M.Saiful'
primary 'Weller, Mark T.'
_cell_length_a 8.29312(35)
_cell_length_b 8.29312(35)
_cell_length_c 6.3222(47)
_cell_angle_alpha 90.
_cell_angle_beta 90.
_cell_angle_gamma 90.
_cell_volume 434.81
_cell_formula_units_Z 2
_space_group_name_H-M_alt 'P 4/m b m'
_space_group_IT_number 127
loop_
_space_group_symop_id
_space_group_symop_operation_xyz
1 'y+1/2, x+1/2, -z'
2 '-y+1/2, -x+1/2, -z'
3 '-y, x, -z'
4 'y, -x, -z'
5 'x+1/2, -y+1/2, -z'
6 '-x+1/2, y+1/2, -z'
7 'x, y, -z'
8 '-x, -y, -z'
9 '-y+1/2, -x+1/2, z'
10 'y+1/2, x+1/2, z'
11 'y, -x, z'
12 '-y, x, z'
13 '-x+1/2, y+1/2, z'
14 'x+1/2, -y+1/2, z'
15 '-x, -y, z'
16 'x, y, z'
loop_
_atom_type_symbol
_atom_type_oxidation_number
Pb2+ 2
I1- -1
C2+ 2
N3- -3
H1+ 1
loop_
_atom_site_label
_atom_site_type_symbol
_atom_site_symmetry_multiplicity
_atom_site_Wyckoff_symbol
_atom_site_fract_x
_atom_site_fract_y
_atom_site_fract_z
_atom_site_U_iso_or_equiv
_atom_site_occupancy
Pb1 Pb2+ 2 a 0 0 0 0.0227(28) 1.
I1 I1- 2 b 0 0 0.5 0.0182(38) 1.
I2 I1- 4 g 0.78586(64) 0.28586(64) 0 0.0610(41) 1.
C1 C2+ 4 f 0.5 0 0.57638(127) 0.0883(40) 0.5
N1 N3- 16 l 0.57077(78) 0.10716(103) 0.48056(154) 0.0883(40) 0.25
H1 H1+ 8 k 0.52940(121) 0.97060(121) 0.73117(485) 0.0883(40) 0.25
H2 H1+ 16 l 0.54568(149) 0.13225(163) 0.34842(369) 0.0883(40) 0.25
H3 H1+ 16 l 0.64466(191) 0.15595(150) 0.54663(221) 0.0883(40) 0.25
#End of TTdata_230492-ICSD

File: cif/231017.cif

#(C) 2024 by FIZ Karlsruhe - Leibniz Institute for Information Infrastructure.  All rights reserved.
data_231017-ICSD
_database_code_ICSD 231017
_audit_creation_date 2020-02-01
_chemical_name_common 'Cesium lead tribromide'
_chemical_formula_structural 'Cs Pb Br3'
_chemical_formula_sum 'Br3 Cs1 Pb1'
_chemical_name_structure_type Perovskite#CaTiO3
_exptl_crystal_density_diffrn 4.81
_diffrn_ambient_temperature 295.
_citation_title

;
Depressed phase transitions and thermally persistent local distortions in
CsPbBr3 quantum dots
;
loop_
_citation_id
_citation_journal_full
_citation_year
_citation_journal_volume
_citation_page_first
_citation_page_last
_citation_journal_id_ASTM
primary 'Chemistry of Materials' 2018 30 6711 6716 CMATEX
loop_
_citation_author_citation_id
_citation_author_name
primary 'Cottingham, Patrick'
primary 'Brutchey, Richard L.'
_cell_length_a 5.84979(21)
_cell_length_b 5.84979(21)
_cell_length_c 5.84979(21)
_cell_angle_alpha 90.
_cell_angle_beta 90.
_cell_angle_gamma 90.
_cell_volume 200.18
_cell_formula_units_Z 1
_space_group_name_H-M_alt 'P m -3 m'
_space_group_IT_number 221
loop_
_space_group_symop_id
_space_group_symop_operation_xyz
1 'z, y, -x'
2 'y, x, -z'
3 'x, z, -y'
4 'z, x, -y'
5 'y, z, -x'
6 'x, y, -z'
7 'z, -y, x'
8 'y, -x, z'
9 'x, -z, y'
10 'z, -x, y'
11 'y, -z, x'
12 'x, -y, z'
13 '-z, y, x'
14 '-y, x, z'
15 '-x, z, y'
16 '-z, x, y'
17 '-y, z, x'
18 '-x, y, z'
19 '-z, -y, -x'
20 '-y, -x, -z'
21 '-x, -z, -y'
22 '-z, -x, -y'
23 '-y, -z, -x'
24 '-x, -y, -z'
25 '-z, -y, x'
26 '-y, -x, z'
27 '-x, -z, y'
28 '-z, -x, y'
29 '-y, -z, x'
30 '-x, -y, z'
31 '-z, y, -x'
32 '-y, x, -z'
33 '-x, z, -y'
34 '-z, x, -y'
35 '-y, z, -x'
36 '-x, y, -z'
37 'z, -y, -x'
38 'y, -x, -z'
39 'x, -z, -y'
40 'z, -x, -y'
41 'y, -z, -x'
42 'x, -y, -z'
43 'z, y, x'
44 'y, x, z'
45 'x, z, y'
46 'z, x, y'
47 'y, z, x'
48 'x, y, z'
loop_
_atom_type_symbol
_atom_type_oxidation_number
Cs1+ 1
Pb2+ 2
Br1- -1
loop_
_atom_site_label
_atom_site_type_symbol
_atom_site_symmetry_multiplicity
_atom_site_Wyckoff_symbol
_atom_site_fract_x
_atom_site_fract_y
_atom_site_fract_z
_atom_site_U_iso_or_equiv
_atom_site_occupancy
Cs1 Cs1+ 1 a 0 0 0 0.1399(19) 1.
Pb1 Pb2+ 1 b 0.5 0.5 0.5 0.0394(8) 1.
Br1 Br1- 3 c 0.5 0.5 0 0.1598(20) 1.
#End of TTdata_231017-ICSD

File: cif/235794.cif

#(C) 2024 by FIZ Karlsruhe - Leibniz Institute for Information Infrastructure.  All rights reserved.
data_235794-ICSD
_database_code_ICSD 235794
_audit_creation_date 2020-02-01
_chemical_name_common 'Methylammonium lead tribromide'
_chemical_formula_structural '(C H3 N H3) Pb Br3'
_chemical_formula_sum 'C1 H6 Br3 N1 Pb1'
_exptl_crystal_density_diffrn 3.83
_citation_title

;
Efficient planar heterojunction perovskite solar cells based on formamidinium
lead bromide
;
loop_
_citation_id
_citation_journal_full
_citation_year
_citation_journal_volume
_citation_page_first
_citation_page_last
_citation_journal_id_ASTM
primary 'Journal of Physical Chemistry Letters' 2014 5 2791 2795 JPCLCD
loop_
_citation_author_citation_id
_citation_author_name
primary 'Hanusch, Fabian C.'
primary 'Wiesenmayer, Erwin'
primary 'Mankel, Eric'
primary 'Binek, Andreas'
primary 'Angloher, Philipp'
primary 'Fraunhofer, Christina'
primary 'Giesbrecht, Nadja'
primary 'Feckl, Johann M.'
primary 'Jaegermann, Wolfram'
primary 'Johrendt, Dirk'
primary 'Bein, Thomas'
primary 'Docampo, Pablo'
_cell_length_a 5.923(1)
_cell_length_b 5.923(1)
_cell_length_c 5.923(1)
_cell_angle_alpha 90.
_cell_angle_beta 90.
_cell_angle_gamma 90.
_cell_volume 207.79
_cell_formula_units_Z 1
_space_group_name_H-M_alt 'P m -3 m'
_space_group_IT_number 221
loop_
_space_group_symop_id
_space_group_symop_operation_xyz
1 'z, y, -x'
2 'y, x, -z'
3 'x, z, -y'
4 'z, x, -y'
5 'y, z, -x'
6 'x, y, -z'
7 'z, -y, x'
8 'y, -x, z'
9 'x, -z, y'
10 'z, -x, y'
11 'y, -z, x'
12 'x, -y, z'
13 '-z, y, x'
14 '-y, x, z'
15 '-x, z, y'
16 '-z, x, y'
17 '-y, z, x'
18 '-x, y, z'
19 '-z, -y, -x'
20 '-y, -x, -z'
21 '-x, -z, -y'
22 '-z, -x, -y'
23 '-y, -z, -x'
24 '-x, -y, -z'
25 '-z, -y, x'
26 '-y, -x, z'
27 '-x, -z, y'
28 '-z, -x, y'
29 '-y, -z, x'
30 '-x, -y, z'
31 '-z, y, -x'
32 '-y, x, -z'
33 '-x, z, -y'
34 '-z, x, -y'
35 '-y, z, -x'
36 '-x, y, -z'
37 'z, -y, -x'
38 'y, -x, -z'
39 'x, -z, -y'
40 'z, -x, -y'
41 'y, -z, -x'
42 'x, -y, -z'
43 'z, y, x'
44 'y, x, z'
45 'x, z, y'
46 'z, x, y'
47 'y, z, x'
48 'x, y, z'
loop_
_atom_type_symbol
_atom_type_oxidation_number
Pb2+ 2
Br1- -1
C2- -2
N3- -3
H1+ 1
loop_
_atom_site_label
_atom_site_type_symbol
_atom_site_symmetry_multiplicity
_atom_site_Wyckoff_symbol
_atom_site_fract_x
_atom_site_fract_y
_atom_site_fract_z
_atom_site_U_iso_or_equiv
_atom_site_occupancy
Pb1 Pb2+ 1 a 0 0 0 0.0301(2) 1
Br1 Br1- 12 h 0 0.0724(2) 0.5 0.0241(4) 0.25
C1 C2- 12 j 0.4143(4) 0.4143(4) 0.5 . 0.0833
N1 N3- 12 j 0.5857(4) 0.5857(4) 0.5 . 0.0833
#End of TTdata_235794-ICSD

File: cif/235795.cif

#(C) 2024 by FIZ Karlsruhe - Leibniz Institute for Information Infrastructure.  All rights reserved.
data_235795-ICSD
_database_code_ICSD 235795
_audit_creation_date 2020-02-01
_chemical_name_common 'Formamidinium lead tribromide'
_chemical_formula_structural '(C H (N H2)2) Pb Br3'
_chemical_formula_sum 'C1 H5 Br3 N2 Pb1'
_exptl_crystal_density_diffrn 3.8
_citation_title

;
Efficient planar heterojunction perovskite solar cells based on formamidinium
lead bromide
;
loop_
_citation_id
_citation_journal_full
_citation_year
_citation_journal_volume
_citation_page_first
_citation_page_last
_citation_journal_id_ASTM
primary 'Journal of Physical Chemistry Letters' 2014 5 2791 2795 JPCLCD
loop_
_citation_author_citation_id
_citation_author_name
primary 'Hanusch, Fabian C.'
primary 'Wiesenmayer, Erwin'
primary 'Mankel, Eric'
primary 'Binek, Andreas'
primary 'Angloher, Philipp'
primary 'Fraunhofer, Christina'
primary 'Giesbrecht, Nadja'
primary 'Feckl, Johann M.'
primary 'Jaegermann, Wolfram'
primary 'Johrendt, Dirk'
primary 'Bein, Thomas'
primary 'Docampo, Pablo'
_cell_length_a 5.992(1)
_cell_length_b 5.992(1)
_cell_length_c 5.992(1)
_cell_angle_alpha 90.
_cell_angle_beta 90.
_cell_angle_gamma 90.
_cell_volume 215.14
_cell_formula_units_Z 1
_space_group_name_H-M_alt 'P m -3 m'
_space_group_IT_number 221
loop_
_space_group_symop_id
_space_group_symop_operation_xyz
1 'z, y, -x'
2 'y, x, -z'
3 'x, z, -y'
4 'z, x, -y'
5 'y, z, -x'
6 'x, y, -z'
7 'z, -y, x'
8 'y, -x, z'
9 'x, -z, y'
10 'z, -x, y'
11 'y, -z, x'
12 'x, -y, z'
13 '-z, y, x'
14 '-y, x, z'
15 '-x, z, y'
16 '-z, x, y'
17 '-y, z, x'
18 '-x, y, z'
19 '-z, -y, -x'
20 '-y, -x, -z'
21 '-x, -z, -y'
22 '-z, -x, -y'
23 '-y, -z, -x'
24 '-x, -y, -z'
25 '-z, -y, x'
26 '-y, -x, z'
27 '-x, -z, y'
28 '-z, -x, y'
29 '-y, -z, x'
30 '-x, -y, z'
31 '-z, y, -x'
32 '-y, x, -z'
33 '-x, z, -y'
34 '-z, x, -y'
35 '-y, z, -x'
36 '-x, y, -z'
37 'z, -y, -x'
38 'y, -x, -z'
39 'x, -z, -y'
40 'z, -x, -y'
41 'y, -z, -x'
42 'x, -y, -z'
43 'z, y, x'
44 'y, x, z'
45 'x, z, y'
46 'z, x, y'
47 'y, z, x'
48 'x, y, z'
loop_
_atom_type_symbol
_atom_type_oxidation_number
Pb2+ 2
Br1- -1
C2+ 2
N3- -3
H1+ 1
loop_
_atom_site_label
_atom_site_type_symbol
_atom_site_symmetry_multiplicity
_atom_site_Wyckoff_symbol
_atom_site_fract_x
_atom_site_fract_y
_atom_site_fract_z
_atom_site_U_iso_or_equiv
_atom_site_occupancy
Pb1 Pb2+ 1 a 0 0 0 0.0403(3) 1
Br1 Br1- 12 h 0 0.0617(3) 0.5 0.0286(6) 0.25
C1 C2+ 1 b 0.5 0.5 0.5 . 1
N1 N3- 12 j 0.3633(5) 0.3633(5) 0.5 . 0.166667
#End of TTdata_235795-ICSD

File: cif/236387.cif

#(C) 2024 by FIZ Karlsruhe - Leibniz Institute for Information Infrastructure.  All rights reserved.
data_236387-ICSD
_database_code_ICSD 236387
_audit_creation_date 2014-02-01
_chemical_name_common 'Cesium bromide (1/1)'
_chemical_formula_structural 'Cs Br'
_chemical_formula_sum 'Br1 Cs1'
_chemical_name_structure_type CsCl
_exptl_crystal_density_diffrn 4.45
_diffrn_ambient_temperature 295.
_citation_title

;
Unprecedented electron-poor octahedral Ta6 clusters in a solid-state compound:
synthesis, characterisations and theoretical investigations of Cs2 Ba Ta6 Br15
O3
;
loop_
_citation_id
_citation_journal_full
_citation_year
_citation_journal_volume
_citation_page_first
_citation_page_last
_citation_journal_id_ASTM
primary 'Chemistry - A European Journal' 2013 19 12711 12719 CEUJED
loop_
_citation_author_citation_id
_citation_author_name
primary 'Demont, Antoine'
primary 'Prestipino, Carmelo'
primary 'Hernandez, Olivier'
primary 'Elkaim, Erik'
primary 'Paofai, Serge'
primary 'Naumov, Nikolai'
primary 'Fontaine, Bruno'
primary 'Gautier, Regis'
primary 'Cordier, Stephane'
_cell_length_a 4.296992(9)
_cell_length_b 4.296992(9)
_cell_length_c 4.296992(9)
_cell_angle_alpha 90.
_cell_angle_beta 90.
_cell_angle_gamma 90.
_cell_volume 79.34
_cell_formula_units_Z 1
_space_group_name_H-M_alt 'P m -3 m'
_space_group_IT_number 221
loop_
_space_group_symop_id
_space_group_symop_operation_xyz
1 'z, y, -x'
2 'y, x, -z'
3 'x, z, -y'
4 'z, x, -y'
5 'y, z, -x'
6 'x, y, -z'
7 'z, -y, x'
8 'y, -x, z'
9 'x, -z, y'
10 'z, -x, y'
11 'y, -z, x'
12 'x, -y, z'
13 '-z, y, x'
14 '-y, x, z'
15 '-x, z, y'
16 '-z, x, y'
17 '-y, z, x'
18 '-x, y, z'
19 '-z, -y, -x'
20 '-y, -x, -z'
21 '-x, -z, -y'
22 '-z, -x, -y'
23 '-y, -z, -x'
24 '-x, -y, -z'
25 '-z, -y, x'
26 '-y, -x, z'
27 '-x, -z, y'
28 '-z, -x, y'
29 '-y, -z, x'
30 '-x, -y, z'
31 '-z, y, -x'
32 '-y, x, -z'
33 '-x, z, -y'
34 '-z, x, -y'
35 '-y, z, -x'
36 '-x, y, -z'
37 'z, -y, -x'
38 'y, -x, -z'
39 'x, -z, -y'
40 'z, -x, -y'
41 'y, -z, -x'
42 'x, -y, -z'
43 'z, y, x'
44 'y, x, z'
45 'x, z, y'
46 'z, x, y'
47 'y, z, x'
48 'x, y, z'
loop_
_atom_type_symbol
_atom_type_oxidation_number
Cs1+ 1
Br1- -1
loop_
_atom_site_label
_atom_site_type_symbol
_atom_site_symmetry_multiplicity
_atom_site_Wyckoff_symbol
_atom_site_fract_x
_atom_site_fract_y
_atom_site_fract_z
_atom_site_U_iso_or_equiv
_atom_site_occupancy
Cs1 Cs1+ 1 a 0. 0. 0. 0.03268 1.
Br1 Br1- 1 b 0.5 0.5 0.5 0.02203 1.
#End of TTdata_236387-ICSD

File: cif/238610.cif

#(C) 2024 by FIZ Karlsruhe - Leibniz Institute for Information Infrastructure.  All rights reserved.
data_238610-ICSD
_database_code_ICSD 238610
_audit_creation_date 2016-02-01
_audit_update_record 2016-08-01
_chemical_name_common 'Methyl ammonium lead triiodide'
_chemical_formula_structural '(C H3 N H3) Pb I3'
_chemical_formula_sum 'C1 H6 I3 N1 Pb1'
_exptl_crystal_density_diffrn 4.15
_diffrn_ambient_temperature 253.
_citation_title

;
Dynamic optical properties of C H3 N H3 Pb I3 single crystals as revealed by
one- and two-photon excited photoluminescence measurements
;
loop_
_citation_id
_citation_journal_full
_citation_year
_citation_journal_volume
_citation_page_first
_citation_page_last
_citation_journal_id_ASTM
primary 'Journal of the American Chemical Society' 2015 137 10456 10459 JACSAT
loop_
_citation_author_citation_id
_citation_author_name
primary 'Yamada, Yasuhiro'
primary 'Yamada, Takumi'
primary 'Phuong, Le Quang'
primary 'Maruyama, Naoki'
primary 'Nishimura, Hidetaka'
primary 'Wakamiya, Atsushi'
primary 'Murata, Yasujiro'
primary 'Kanemitsu, Yoshihiko'
_cell_length_a 8.8392(3)
_cell_length_b 8.8392(3)
_cell_length_c 12.6948(5)
_cell_angle_alpha 90.
_cell_angle_beta 90.
_cell_angle_gamma 90.
_cell_volume 991.86
_cell_formula_units_Z 4
_space_group_name_H-M_alt 'I 4/m c m'
_space_group_IT_number 140
loop_
_space_group_symop_id
_space_group_symop_operation_xyz
1 'y, x, -z+1/2'
2 '-y, -x, -z+1/2'
3 '-y, x, -z'
4 'y, -x, -z'
5 'x, -y, -z+1/2'
6 '-x, y, -z+1/2'
7 'x, y, -z'
8 '-x, -y, -z'
9 '-y, -x, z+1/2'
10 'y, x, z+1/2'
11 'y, -x, z'
12 '-y, x, z'
13 '-x, y, z+1/2'
14 'x, -y, z+1/2'
15 '-x, -y, z'
16 'x, y, z'
17 'y+1/2, x+1/2, -z'
18 '-y+1/2, -x+1/2, -z'
19 '-y+1/2, x+1/2, -z+1/2'
20 'y+1/2, -x+1/2, -z+1/2'
21 'x+1/2, -y+1/2, -z'
22 '-x+1/2, y+1/2, -z'
23 'x+1/2, y+1/2, -z+1/2'
24 '-x+1/2, -y+1/2, -z+1/2'
25 '-y+1/2, -x+1/2, z'
26 'y+1/2, x+1/2, z'
27 'y+1/2, -x+1/2, z+1/2'
28 '-y+1/2, x+1/2, z+1/2'
29 '-x+1/2, y+1/2, z'
30 'x+1/2, -y+1/2, z'
31 '-x+1/2, -y+1/2, z+1/2'
32 'x+1/2, y+1/2, z+1/2'
loop_
_atom_type_symbol
_atom_type_oxidation_number
Pb2+ 2
I1- -1
C2- -2
H1+ 1
N3- -3
H1+ 1
loop_
_atom_site_label
_atom_site_type_symbol
_atom_site_symmetry_multiplicity
_atom_site_Wyckoff_symbol
_atom_site_fract_x
_atom_site_fract_y
_atom_site_fract_z
_atom_site_U_iso_or_equiv
_atom_site_occupancy
Pb1 Pb2+ 4 c 0. 0. 0.5 0.0377(5) 1
I1 I1- 4 a 0. 0. 0.25 0.0717(11) 1
I2 I1- 8 h 0.2942(2) 0.2058(2) 0.5 0.0741(8) 1
C1 C2- 32 m 0.544(10) 0.921(12) 0.784(8) 0.05(2) 0.13
H1 H1+ 32 m 0.6092 1.0021 0.7699 0.08 0.13
H2 H1+ 32 m 0.5573 0.8455 0.7246 0.08 0.13
H3 H1+ 32 m 0.5515 0.8752 0.8463 0.08 0.13
N1 N3- 32 m 0.389(10) 0.987(14) 0.767(9) 0.05(2) 0.13
H4 H1+ 32 m 0.3247 0.9139 0.7303 0.082 0.13
H5 H1+ 32 m 0.3814 1.0681 0.7343 0.082 0.13
H6 H1+ 32 m 0.3393 0.9908 0.831 0.082 0.13
loop_
_atom_site_aniso_label
_atom_site_aniso_type_symbol
_atom_site_aniso_U_11
_atom_site_aniso_U_22
_atom_site_aniso_U_33
_atom_site_aniso_U_12
_atom_site_aniso_U_13
_atom_site_aniso_U_23
Pb1 Pb2+ 0.0372(6) 0.0372(6) 0.0385(9) 0. 0. 0.
I1 I1- 0.0919(16) 0.0919(16) 0.0314(14) 0. 0. 0.
I2 I1- 0.0640(10) 0.0640(10) 0.0943(15) -0.0337(10) 0. 0.
C1 C2- 0.05(2) 0.05(2) 0.05(2) 0.000(9) 0.001(9) 0.000(9)
N1 N3- 0.06(2) 0.05(2) 0.05(2) 0.001(9) -0.002(9) 0.001(9)
#End of TTdata_238610-ICSD

File: cif/239760.cif

#(C) 2024 by FIZ Karlsruhe - Leibniz Institute for Information Infrastructure.  All rights reserved.
data_239760-ICSD
_database_code_ICSD 239760
_audit_creation_date 2016-08-01
_chemical_name_common 'Lead dibromide'
_chemical_formula_structural 'Pb Br2'
_chemical_formula_sum 'Br2 Pb1'
_chemical_name_structure_type Cotunnite#PbCl2
_exptl_crystal_density_diffrn 6.76
_diffrn_ambient_temperature 150.
_citation_title
'New Sr Pb3 Br8 crystals: Growth, crystal structure and optical properties'
loop_
_citation_id
_citation_journal_full
_citation_year
_citation_journal_volume
_citation_page_first
_citation_page_last
_citation_journal_id_ASTM
primary 'Journal of Alloys and Compounds' 2016 682 832 838 JALCEU
loop_
_citation_author_citation_id
_citation_author_name
primary 'Isaenko, Ludmila I.'
primary 'Goloshumova, Alina A.'
primary 'Yelisseyev, Alexander P.'
primary 'Shubin, Yuri V.'
primary 'Khyzhun, O.Y.'
primary 'Naumov, Dmitrii Yu.'
primary 'Tarasova, Alexandra Yu.'
_cell_length_a 8.0256(4)
_cell_length_b 4.7103(3)
_cell_length_c 9.5398(5)
_cell_angle_alpha 90.
_cell_angle_beta 90.
_cell_angle_gamma 90.
_cell_volume 360.63
_cell_formula_units_Z 4
_space_group_name_H-M_alt 'P n m a'
_space_group_IT_number 62
loop_
_space_group_symop_id
_space_group_symop_operation_xyz
1 'x+1/2, y, -z+1/2'
2 'x, -y+1/2, z'
3 '-x+1/2, y+1/2, z+1/2'
4 '-x, -y, -z'
5 '-x+1/2, -y, z+1/2'
6 '-x, y+1/2, -z'
7 'x+1/2, -y+1/2, -z+1/2'
8 'x, y, z'
loop_
_atom_type_symbol
_atom_type_oxidation_number
Pb2+ 2
Br1- -1
loop_
_atom_site_label
_atom_site_type_symbol
_atom_site_symmetry_multiplicity
_atom_site_Wyckoff_symbol
_atom_site_fract_x
_atom_site_fract_y
_atom_site_fract_z
_atom_site_U_iso_or_equiv
_atom_site_occupancy
Pb1 Pb2+ 4 c 0.76587(4) 0.25 0.41237(3) 0.01221(17) 1
Br1 Br1- 4 c 0.64198(10) -0.25 0.57863(6) 0.0074(2) 1
Br2 Br1- 4 c 0.98106(9) 0.25 0.66200(7) 0.0091(2) 1
loop_
_atom_site_aniso_label
_atom_site_aniso_type_symbol
_atom_site_aniso_U_11
_atom_site_aniso_U_22
_atom_site_aniso_U_33
_atom_site_aniso_U_12
_atom_site_aniso_U_13
_atom_site_aniso_U_23
Pb1 Pb2+ 0.0170(2) 0.0148(2) 0.0048(2) 0. 0.00145(9) 0.
Br1 Br1- 0.0112(4) 0.0095(4) 0.0016(3) 0. 0.0002(2) 0.
Br2 Br1- 0.0125(3) 0.0116(3) 0.0033(3) 0. -0.0022(2) 0.
#End of TTdata_239760-ICSD

File: cif/241415.cif

#(C) 2024 by FIZ Karlsruhe - Leibniz Institute for Information Infrastructure.  All rights reserved.
data_241415-ICSD
_database_code_ICSD 241415
_audit_creation_date 2017-08-01
_audit_update_record 2020-02-01
_chemical_name_common 'Methylammonium lead trichloride'
_chemical_formula_structural '(C H3 N H3) Pb Cl3'
_chemical_formula_sum 'C1 H6 Cl3 N1 Pb1'
_exptl_crystal_density_diffrn 3.21
_diffrn_ambient_temperature 100.
_citation_title

;
Pseudomorphic transformation of organometal halide perovskite using the
gaseous hydrogen halide reaction
;
loop_
_citation_id
_citation_journal_full
_citation_year
_citation_journal_volume
_citation_page_first
_citation_page_last
_citation_journal_id_ASTM
primary 'Chemistry of Materials' 2016 28 5530 5537 CMATEX
loop_
_citation_author_citation_id
_citation_author_name
primary 'Chen, Kun'
primary 'Deng, Xiaohui'
primary 'Goddard, Richard'
primary 'Tueysuez, Harun'
_cell_length_a 11.1763(10)
_cell_length_b 11.3409(10)
_cell_length_c 11.2804(10)
_cell_angle_alpha 90.
_cell_angle_beta 90.
_cell_angle_gamma 90.
_cell_volume 1429.78
_cell_formula_units_Z 8
_space_group_name_H-M_alt 'P n m a'
_space_group_IT_number 62
loop_
_space_group_symop_id
_space_group_symop_operation_xyz
1 'x+1/2, y, -z+1/2'
2 'x, -y+1/2, z'
3 '-x+1/2, y+1/2, z+1/2'
4 '-x, -y, -z'
5 '-x+1/2, -y, z+1/2'
6 '-x, y+1/2, -z'
7 'x+1/2, -y+1/2, -z+1/2'
8 'x, y, z'
loop_
_atom_type_symbol
_atom_type_oxidation_number
C2- -2
Cl1- -1
N3- -3
Pb2+ 2
H1+ 1
loop_
_atom_site_label
_atom_site_type_symbol
_atom_site_symmetry_multiplicity
_atom_site_Wyckoff_symbol
_atom_site_fract_x
_atom_site_fract_y
_atom_site_fract_z
_atom_site_U_iso_or_equiv
_atom_site_occupancy
C1 C2- 4 c 0.5217(9) 0.25 0.4582(9) 0.026(2) 1.
C2 C2- 4 c 0.4416(8) 0.25 0.0436(7) 0.020(2) 1.
Cl1 Cl1- 4 c 0.7773(2) 0.75 0.2176(2) 0.014(1) 1.
Cl2 Cl1- 8 d 0.7188(1) 0.5283(1) 0.4723(1) 0.016(1) 1.
Cl3 Cl1- 8 d 0.5150(1) 0.5322(1) 0.2057(1) 0.016(1) 1.
Cl4 Cl1- 4 c 0.7209(2) 0.25 0.2223(2) 0.016(1) 1.
N1 N3- 4 c 0.4623(6) 0.25 0.5733(6) 0.014(1) 1.
N2 N3- 4 c 0.5559(6) 0.25 -0.0207(6) 0.017(1) 1.
Pb1 Pb2+ 8 d 0.7564(1) 0.4985(1) 0.2251(1) 0.008(1) 1.
H1 H1+ 4 c 0.456(11) 0.25 0.405(11) 0.04 1.
H2 H1+ 8 d 0.565(8) 0.312(8) 0.465(7) 0.04 1.
H3 H1+ 4 c 0.392(10) 0.25 -0.031(10) 0.03 1.
H4 H1+ 8 d 0.435(7) 0.321(7) 0.084(7) 0.03 1.
H5 H1+ 4 c 0.519(9) 0.25 0.626(9) 0.021 1.
H6 H1+ 8 d 0.419(6) 0.191(6) 0.585(6) 0.021 1.
H7 H1+ 4 c 0.614(10) 0.25 0.012(10) 0.026 1.
H8 H1+ 8 d 0.556(7) 0.183(7) -0.065(7) 0.026 1.
loop_
_atom_site_aniso_label
_atom_site_aniso_type_symbol
_atom_site_aniso_U_11
_atom_site_aniso_U_22
_atom_site_aniso_U_33
_atom_site_aniso_U_12
_atom_site_aniso_U_13
_atom_site_aniso_U_23
C1 C2- 0.028(4) 0.026(5) 0.026(4) 0. 0.009(4) 0.
C2 C2- 0.020(4) 0.025(4) 0.014(4) 0. 0.000(3) 0.
Cl1 Cl1- 0.015(1) 0.010(1) 0.017(1) 0. 0.001(1) 0.
Cl2 Cl1- 0.022(1) 0.019(1) 0.006(1) 0.004(1) 0.000(1) -0.001(1)
Cl3 Cl1- 0.009(1) 0.021(1) 0.020(1) 0.001(1) -0.001(1) 0.003(1)
Cl4 Cl1- 0.021(1) 0.011(1) 0.016(1) 0. -0.001(1) 0.
N1 N3- 0.016(3) 0.014(3) 0.012(3) 0. 0.001(2) 0.
N2 N3- 0.018(3) 0.023(4) 0.011(3) 0. -0.001(2) 0.
Pb1 Pb2+ 0.008(1) 0.009(1) 0.007(1) 0.000(1) 0.000(1) 0.000(1)
#End of TTdata_241415-ICSD

File: cif/243734.cif

#(C) 2024 by FIZ Karlsruhe - Leibniz Institute for Information Infrastructure.  All rights reserved.
data_243734-ICSD
_database_code_ICSD 243734
_audit_creation_date 2017-08-01
_chemical_name_common 'Cesium lead trichloride'
_chemical_formula_structural 'Cs Pb Cl3'
_chemical_formula_sum 'Cl3 Cs1 Pb1'
_chemical_name_structure_type Perovskite#GdFeO3
_exptl_crystal_density_diffrn 4.22
_citation_title

;
Cs1-xRbxPbCl3 and Cs1-xRbxPbBr3 solid solutions: understanding octahedral
tilting in lead halide perovskites
;
loop_
_citation_id
_citation_journal_full
_citation_year
_citation_journal_volume
_citation_page_first
_citation_page_last
_citation_journal_id_ASTM
primary 'Chemistry of Materials' 2017 29 3507 3514 CMATEX
loop_
_citation_author_citation_id
_citation_author_name
primary 'Linaburg, Matthew R.'
primary 'McClure, Eric T.'
primary 'Majher, Jackson D.'
primary 'Woodward, Patrick M.'
_cell_length_a 7.901931(14)
_cell_length_b 11.247778(11)
_cell_length_c 7.899278(14)
_cell_angle_alpha 90
_cell_angle_beta 90
_cell_angle_gamma 90
_cell_volume 702.08
_cell_formula_units_Z 4
_space_group_name_H-M_alt 'P n m a'
_space_group_IT_number 62
loop_
_space_group_symop_id
_space_group_symop_operation_xyz
1 'x+1/2, y, -z+1/2'
2 'x, -y+1/2, z'
3 '-x+1/2, y+1/2, z+1/2'
4 '-x, -y, -z'
5 '-x+1/2, -y, z+1/2'
6 '-x, y+1/2, -z'
7 'x+1/2, -y+1/2, -z+1/2'
8 'x, y, z'
loop_
_atom_type_symbol
_atom_type_oxidation_number
Cs1+ 1
Pb2+ 2
Cl1- -1
loop_
_atom_site_label
_atom_site_type_symbol
_atom_site_symmetry_multiplicity
_atom_site_Wyckoff_symbol
_atom_site_fract_x
_atom_site_fract_y
_atom_site_fract_z
_atom_site_B_iso_or_equiv
_atom_site_occupancy
Cs1 Cs1+ 4 c 0.51235(14) 0.25 0.00262(20) 5.356(14) 1
Pb1 Pb2+ 4 a 0 0 0 1.6029(54) 1
Cl1 Cl1- 8 d 0.21138(60) -0.01995(21) 0.71287(60) 4.706(54) 1
Cl2 Cl1- 4 c -0.00364(54) 0.25 -0.03346(49) 5.648(79) 1
#End of TTdata_243734-ICSD

File: cif/250735.cif

#(C) 2024 by FIZ Karlsruhe - Leibniz Institute for Information Infrastructure.  All rights reserved.
data_250735-ICSD
_database_code_ICSD 250735
_audit_creation_date 2015-02-01
_chemical_name_common 'Methylammonium triiodoplumbate(II)'
_chemical_formula_structural '(C H3 N H3) (Pb I3)'
_chemical_formula_sum 'C1 H6 I3 N1 Pb1'
_exptl_crystal_density_diffrn 4.09
_diffrn_ambient_temperature 400.
_citation_title

;
Semiconducting tin and lead iodide perovskites with organic cations. Phase
transitions, high mobilities, and near-infrared photoluminescent properties
;
loop_
_citation_id
_citation_journal_full
_citation_year
_citation_journal_volume
_citation_page_first
_citation_page_last
_citation_journal_id_ASTM
primary 'Inorganic Chemistry' 2013 52 9019 9038 INOCAJ
loop_
_citation_author_citation_id
_citation_author_name
primary 'Stoumpos, Constantinos C.'
primary 'Malliakas, Christos D.'
primary 'Kanatzidis, Mercouri G.'
_cell_length_a 6.3115(2)
_cell_length_b 6.3115(2)
_cell_length_c 6.3161(2)
_cell_angle_alpha 90.
_cell_angle_beta 90.
_cell_angle_gamma 90.
_cell_volume 251.6
_cell_formula_units_Z 1
_space_group_name_H-M_alt 'P 4 m m'
_space_group_IT_number 99
loop_
_space_group_symop_id
_space_group_symop_operation_xyz
1 'y, -x, z'
2 '-y, x, z'
3 '-y, -x, z'
4 'y, x, z'
5 'x, -y, z'
6 '-x, y, z'
7 '-x, -y, z'
8 'x, y, z'
loop_
_atom_type_symbol
_atom_type_oxidation_number
Pb2+ 2
I1- -1
C2- -2
N3- -3
H1+ 1
loop_
_atom_site_label
_atom_site_type_symbol
_atom_site_symmetry_multiplicity
_atom_site_Wyckoff_symbol
_atom_site_fract_x
_atom_site_fract_y
_atom_site_fract_z
_atom_site_U_iso_or_equiv
_atom_site_occupancy
Pb1 Pb2+ 1 b 0.5 0.5 0.50813(15) 0.04647(17) 1
I1 I1- 2 c 0.5 0. 0.5122(17) 0.1320(8) 1
I2 I1- 1 b 0.5 0.5 -0.0006(5) 0.1315(12) 1
C1 C2- 1 a 0. 0. -0.101(5) 0.116(18) 1
N1 N3- 1 a 0. 0. 0.118(7) 0.30(9) 1
loop_
_atom_site_aniso_label
_atom_site_aniso_type_symbol
_atom_site_aniso_U_11
_atom_site_aniso_U_22
_atom_site_aniso_U_33
_atom_site_aniso_U_12
_atom_site_aniso_U_13
_atom_site_aniso_U_23
Pb1 Pb2+ 0.0468(3) 0.0468(3) 0.0459(4) 0. 0. 0.
I1 I1- 0.181(2) 0.0365(7) 0.1783(17) 0. 0. 0.
I2 I1- 0.1814(18) 0.1814(18) 0.0316(10) 0. 0. 0.
#End of TTdata_250735-ICSD

File: cif/250736.cif

#(C) 2024 by FIZ Karlsruhe - Leibniz Institute for Information Infrastructure.  All rights reserved.
data_250736-ICSD
_database_code_ICSD 250736
_audit_creation_date 2015-02-01
_audit_update_record 2015-08-01
_chemical_name_common 'Formamidinium triiodoplumbate(II)'
_chemical_formula_structural '(H C (N H2)2) (Pb I3)'
_chemical_formula_sum 'C1 H5 I3 N2 Pb1'
_exptl_crystal_density_diffrn 4.1
_diffrn_ambient_temperature 293.
_citation_title

;
Semiconducting tin and lead iodide perovskites with organic cations. Phase
transitions, high mobilities, and near-infrared photoluminescent properties
;
loop_
_citation_id
_citation_journal_full
_citation_year
_citation_journal_volume
_citation_page_first
_citation_page_last
_citation_journal_id_ASTM
primary 'Inorganic Chemistry' 2013 52 9019 9038 INOCAJ
loop_
_citation_author_citation_id
_citation_author_name
primary 'Stoumpos, Constantinos C.'
primary 'Malliakas, Christos D.'
primary 'Kanatzidis, Mercouri G.'
_cell_length_a 8.9817(13)
_cell_length_b 8.9817(13)
_cell_length_c 11.006(2)
_cell_angle_alpha 90.
_cell_angle_beta 90.
_cell_angle_gamma 120.
_cell_volume 768.91
_cell_formula_units_Z 3
_space_group_name_H-M_alt 'P 3 m 1'
_space_group_IT_number 156
loop_
_space_group_symop_id
_space_group_symop_operation_xyz
1 '-x+y, y, z'
2 'x, x-y, z'
3 '-y, -x, z'
4 '-x+y, -x, z'
5 '-y, x-y, z'
6 'x, y, z'
loop_
_atom_type_symbol
_atom_type_oxidation_number
Pb2+ 2
I1- -1
C2+ 2
N3- -3
C2+ 2
N3- -3
C2+ 2
N3- -3
H1+ 1
loop_
_atom_site_label
_atom_site_type_symbol
_atom_site_symmetry_multiplicity
_atom_site_Wyckoff_symbol
_atom_site_fract_x
_atom_site_fract_y
_atom_site_fract_z
_atom_site_U_iso_or_equiv
_atom_site_occupancy
Pb1 Pb2+ 1 c 0.6667 0.3333 0.83786(7) 0.04868(8) 1
Pb2 Pb2+ 1 a 0. 0. 0.50454(7) 0.04882(9) 1
Pb3 Pb2+ 1 b 0.3333 0.6667 0.17092(12) 0.02602(5) 1
I1 I1- 3 d 0.16620(6) 0.83380(6) 0.33757(9) 0.09343(14) 1
I2 I1- 3 d 0.83303(13) 0.16697(13) 0.67107(15) 0.09277(13) 1
I3 I1- 3 d 0.49956(7) 0.50044(7) 0.00447(10) 0.09422(16) 1
C1 C2+ 1 b 0.3333 0.6667 0.61381(3) 0.25(2) 1
N1 N3- 3 d 0.4015(8) 0.5985(8) 0.61381(3) 0.123(5) 0.67
C2 C2+ 1 c 0.6667 0.3333 0.34262(2) 0.083(4) 1
N2 N3- 3 d 0.5903(9) 0.4097(9) 0.34262(2) 0.34(2) 0.67
C3 C2+ 1 a 0. 0. 0.010678(5) 0.255(18) 1
N3 N3- 3 d 0.0771(9) 0.1543(19) 0.010678(5) 0.41(3) 0.67
loop_
_atom_site_aniso_label
_atom_site_aniso_type_symbol
_atom_site_aniso_U_11
_atom_site_aniso_U_22
_atom_site_aniso_U_33
_atom_site_aniso_U_12
_atom_site_aniso_U_13
_atom_site_aniso_U_23
Pb1 Pb2+ 0.04979(10) 0.04979(10) 0.04645(15) 0.02490(5) 0. 0.
Pb2 Pb2+ 0.04833(11) 0.04833(11) 0.04981(16) 0.02417(5) 0. 0.
Pb3 Pb2+ 0.02590(6) 0.02590(6) 0.02625(9) 0.01295(3) 0. 0.
I1 I1- 0.10796(11) 0.10796(11) 0.0938(3) 0.07604(12) 0.02170(10) -0.02170(10)
I2 I1- 0.10718(10) 0.10718(10) 0.0942(3) 0.07632(11) 0.02069(10) -0.02069(10)
I3 I1- 0.11059(13) 0.11059(13) 0.0923(3) 0.07840(14) 0.02146(11) -0.02146(11)
#End of TTdata_250736-ICSD

File: cif/32306.cif

#(C) 2024 by FIZ Karlsruhe - Leibniz Institute for Information Infrastructure.  All rights reserved.
data_32306-ICSD
_database_code_ICSD 32306
_audit_creation_date 2022-02-01
_chemical_name_common 'Cesium triiodidoplumbate'
_chemical_formula_structural 'Cs Pb I3'
_chemical_formula_sum 'Cs1 I3 Pb1'
_chemical_name_structure_type Perovskite#GdFeO3
_exptl_crystal_density_diffrn 5.04
_diffrn_ambient_temperature 295.
_citation_title

;
Understanding the instability of the halide perovskite CsPbI$_3$ through
temperature-dependent structural analysis
;
loop_
_citation_id
_citation_journal_full
_citation_year
_citation_journal_volume
_citation_page_first
_citation_page_last
_citation_journal_id_ASTM
primary 'Advanced Materials (Weinheim, Germany)' 2020 32 '' '' ADVMEW
loop_
_citation_author_citation_id
_citation_author_name
primary 'Straus, Daniel B.'
primary 'Guo, Shu'
primary 'Abeykoon, A.M. Milinda'
primary 'Cava, Robert J.'
_cell_length_a 8.8637(8)
_cell_length_b 12.4838(12)
_cell_length_c 8.5783(8)
_cell_angle_alpha 90
_cell_angle_beta 90
_cell_angle_gamma 90
_cell_volume 949.21
_cell_formula_units_Z 4
_space_group_name_H-M_alt 'P n m a'
_space_group_IT_number 62
loop_
_space_group_symop_id
_space_group_symop_operation_xyz
1 'x+1/2, y, -z+1/2'
2 'x, -y+1/2, z'
3 '-x+1/2, y+1/2, z+1/2'
4 '-x, -y, -z'
5 '-x+1/2, -y, z+1/2'
6 '-x, y+1/2, -z'
7 'x+1/2, -y+1/2, -z+1/2'
8 'x, y, z'
loop_
_atom_type_symbol
_atom_type_oxidation_number
Pb2+ 2
I1- -1
Cs1+ 1
loop_
_atom_site_label
_atom_site_type_symbol
_atom_site_symmetry_multiplicity
_atom_site_Wyckoff_symbol
_atom_site_fract_x
_atom_site_fract_y
_atom_site_fract_z
_atom_site_U_iso_or_equiv
_atom_site_occupancy
Pb1 Pb2+ 4 b 0. 0.5 0.5 0.03183(13) 1
I1 I1- 8 d 0.30130(9) 0.53272(7) 0.30445(9) 0.0557(2) 1
I2 I1- 4 c 0.00303(16) 0.25 0.43542(16) 0.0708(4) 1
Cs1 Cs1+ 4 c 0.56158(17) 0.75 0.47998(17) 0.0794(4) 1
loop_
_atom_site_aniso_label
_atom_site_aniso_type_symbol
_atom_site_aniso_U_11
_atom_site_aniso_U_22
_atom_site_aniso_U_33
_atom_site_aniso_U_12
_atom_site_aniso_U_13
_atom_site_aniso_U_23
Pb1 Pb2+ 0.0303(2) 0.0293(2) 0.0359(2) -0.0008(2) 0.0004(3) 0.0018(2)
I1 I1- 0.0450(4) 0.0725(5) 0.0496(4) -0.0044(4) 0.0220(3) -0.0030(4)
I2 I1- 0.0951(9) 0.0217(4) 0.0956(9) 0. -0.0190(8) 0.
Cs1 Cs1+ 0.0859(9) 0.0609(7) 0.0913(9) 0. -0.0242(8) 0.
#End of TTdata_32306-ICSD
